Repository: ryanlam0/Discover-Battery-Separators

Current Li-ion battery separators are vulnerable to thermal and mechanical stress, leading to thermal runaway and fire.
The industry needs new polymer separators with superior thermal/mechanical stability, but experimentally testing every polymer is expensive and slow. 
This project trained a KNN classifier on 39 known separator polymers to predict safety from 6 material properties (3 thermal, 3 mechanical).
The model then screened 101 untested polymers to identify 5 strong candidates. 
The model achieves cross-validated safe precision = 0.852.

CodeGuide.ipynb gives a comprehensive breakdown of how the code works.

File: data/literature_raw/literature_PMC11241740_table1.csv
Kind,Materials,Preparation Method,Thickness (μm),Tensile Strength (Mpa),Thermal Stability (°C),Electrolyte Absorption (%),Porosity (%),Ionic Conductivity (mS⋅cm−1),Cost(¥),Cyclic Performance (%),Ref.
Physically modified cellulose,MFC,Papermaking process,35,61,150,93,46,0.4,140,50 cycles 99.5,[70]
,SWP@PET@MFC,Papermaking process,51.3,/,200,348.6,/,0.77,269,200 cycles 80.2,[71]
,MCC/PLA/PBS,Phase separation method,30,3–6,135,138,/,2.06,525,/,[72]
,CNF/PET,Papermaking process,30,3,257,250,70,/,220,100 cycles 91.7,[73]
,TBA-FD,Vacuum filtration method,/,13,160,296,70.8,1.90,120,100 cycles 96.4,[74]
,HAP/CNF,Vacuum filtration method,28,9.94,250,162,76,0.81,160,100 cycles 67.1,[75]
,MCNC,Phase separation method,150,/,/,275,75.3,2.7,235,50 cycles 99.8,[76]
,BCNCs/PEBAX,Phase separation method,/,14.9,/,101.4,56.8,9.79,260,/,[77]
,BC/PBS,Suction filtration method,60,3,285,216,62.7,1.55,430,100 cycles 92,[78]
,BLA,Casting method,85,12.9,210,446,70,2.45,315,100 cycles 97,[79]
Chemically modified cellulose,CA/PAN/HAP,Electrospinning,46,11.18,270,281,61,3.02,330,50 cycles 99.48,[80]
,CPT20,UV-induced polymerization,15,/,230,190,/,4.17,430,100 cycles 98.2,[81]
,CA55,Phase separation,/,/,250,331,62,0.0307,240,/,[82]
,HDPE/MC,Coating method,/,3.5,130,130,68,1.01,250,50 cycles 96,[83]
,CMC,Microwave method,/,11.02,202,/,/,0.12,180,/,[84]
,Al2O3 CCSs,/,26,/,130,125.5,/,0.982,190,200 cycles 96.5,[85]
,PP/EC/PE/PP,Coating method,28,/,300,/,/,0.13,325,100 cycles 99,[86]
,PVDF/HEC/PVDF,Coating method,58,21.5,290,135.4,/,0.88,240,145 cycles 100,[87]
Polyolefin,PE,Coating method,24,102.24,135,186.7,65.64,0.206,62,450 cycles 72,[28]
,PP,Coating method,25,13.24,90,/,55,/,62,/,[88]
,PE,Coating method,12,82,140,123,42,0.12,50,200 cycles 78.4,[89]
,PP Celgard 2400,Coating method,25,/,170,91,/,/,62,100 cycles 75,[90]
,PE,Coating method,24.8,94.3,140,119,43.5,0.212,65,200 cycles 83.1,[91]
,PP,Coating method,25,127,140,88,44,0.108,62,60 cycles 66,[92]
Synthetics,PVDF/PET,Coating method,22,18,160,72,26.3,0.003,110,/,[93]
,PET,Coating method,22,36.1,255,89,/,1.34,120,300 cycles 43.5,[94]
,PVDF/HFP,Electrospinning,58,2.74,200,350,92,2.05,230,500 cycles 84.5,[95]
,PVDF/PU,Phase separation,27,7.83,140,201.8,66.3,1.34,240,60 cycles 74,[96]
,PVDF/EVA,Coating method,25,70,200,/,/,0.9,210,100 cycles 98.4,[97]

File: data/literature_raw/literature_PMC11241740_table2.csv
Preparation Method,Cellulose and Its Derivatives,Thickness(um),Thermal Stability(°C),Tensile Strength (MPa),Ionic Conductivity (mS cm−1),Porosity(%),Cyclic Performance (%),Electrolyte Absorption (%),Ref.
Papermaking method,CMC,67,300,27.7,/,75,150 cycles 95.6,286,[166]
,BC/ATP,/,350,27.09,1.75,59.17,300 cycles 94.5,470,[211]
,CF/ANF,40,200,33,0.75,49.5,100 cycles 89.6,157,[212]
Coating method,PVDF/EC,/,347,73,0.79,/,200 cycles 95.7,/,[34]
,GF/CNF,30,/,/,1.7,66,200 cycles 80,/,[213]
Casting method,BCNC/ PEBAX,/,150,14.9,9.79,56.8,/,101.4,[77]
Vacuum filtration method,ECM,12,290,/,0.35,53,100 cycles 78.6,281,[214]
,BC/CS,57.4,260,9.9,2.9,65.8,100 cycles 90,358,[215]
,ZIF-8/BC,/,325,50.1,1.12,73.2,100 cycles 89.2,340.5,[216]
,CFs/PPS-1/1,/,200,20.52,1.26,61.1,100 cycles 90.3,259.6,[182]
Electrospinning,PVDF/CA,30,450,7.6,1.36,86.5,50 cycles 91.8,311,[217]
,PVDF/TPP/CA,/,170,8.5,4.4,90,100 cycles 86.9,301,[218]
,PVDF/HFP/CA,/,200,34.1,6.16,66,100 cycles 75.4,355,[219]
Phase separation method,PVA/CNF,25,275,18,1.1,60,50 cycles 93,230,[220]
,PVDF/CNF/CEC,50,170,14.3,1.26,60.2,50 cycles 98.96,370,[221]
,RCS,19.74,260,/,1.25,61,100 cycles 81,436,[196]
Aerogel method,CNF/AG,160,150,/,2.64,99.5,200 cycles 41,"12,000",[200]
,ANFs,/,300,/,1.04,92.6,200 cycles 70,695,[222]
,BN/BC,100,300,0.2,/,/,500 cycles 94,/,[201]

File: data/literature_raw/literature_PMC11511470_table1.csv
Electrospinning Solution,Thickness/μm,Diameter/nm,Porosity/%,Electrolyte Uptake/%,IonicConductivity/(mS cm−1),TensileStrength/MPa,Thermal Stability,Ref.
PVDF-HFP,-,150–250,80,340,1.29,6.5,,[122]
PVDF-HFP/PMIA,-,66.75,93.75,913,1.20,16.31,Shrinkage rate less than PE at 240 °C for 2 h,[101]
PAN@PVDF-HFP,-,-,-,-,1.20,45.8,No significant shrinkage at 160 °C,[123]
PVDF/PDA-CE,80,140,73 ± 2,438 ± 29,2.77,10.48,No significant shrinkage at 160 °C for 1 h,[124]
PVDF-HFP@PI,22,-,80,800,1.79,13.3,No significant shrinkage at 140 °C for 0.5 h,[77]
PVDF/IL[Emim][TFSI],-,180,72,356,2.88,>1,Thermal decomposition temperature is 458 °C,[125]
P(VDF-TrFE/PEO/LIGC,-,910,86,>440,7.04,6.1,-,[15]
PVDF/MMT,58,214,84.08,333,4.2,2.39,Shrinkage rate is 14.6% at 150 °C for 1 h,[109]
SiO2/PVDF-HFP,45,130–450,89.7,483,-,5,No significant shrinkage at 200 °C for 0.3 h,[126]
Sb2O3/PVDF-CTFE,42,300–400,72,356,2.88,13.5,No significant shrinkage at 160 °C for 2 h,[127]
MMT/PVDF-HFP-PMIA,-,277.2,90.21,1027,2.41,25.59,No significant shrinkage at 220 °C,[117]

File: data/literature_raw/literature_PMC12073824_table0.csv
Separator,Process,Drying Temperature(°C),Casting Method (Mass Ratio),Thickness (μm),Porosity (%),Electrolyte Uptake (%),Ionic Conductivity (mS⋅cm−1),Reference Number
PPS/SiO2,Particle leaching,,,50,High,,,[96]
PPS1-81,TIPS,50 (12 h),,29,73.5,409,1.69,[97]
PPS2-81,TIPS,50 (12 h),,28,69.7,384,1.61,[97]
PPSC,melt-blown spinning,50 (24 h),SiO2:PVDF-HFP:acetone:DMF = 3:5:45:5,114,57.3,230.1,1.02,[98]
CLN/PPS,melt-blown spinning,60 (8 h),PEI:PVDF-HFP:acetone:DMF = 1:15:120:30,95,65,197,0.52,[99]
CS@4,melt-blown spinning,60 (12 h),PAMPAM:PVDF-HFP: acetone:DMF = 1:10:60:40,51,85,236,0.92,[100]
3D-30:1,melt-blown spinning,60 (12 h),PVDF-HFP:DMF = 1:10+ silica-based fluid:methanol = 0.33:2,63,72.1,153.6,0.51,[101]
3D-10:1,melt-blown spinning,60 (12 h),PVDF-HFP:DMF = 1:10+ silica-based fluid:methanol = 0.1:2,66,78.6,202.5,0.92,[101]
3D-10:3,melt-blown spinning,60 (12 h),PVDF-HFP:DMF = 1:10+ silica-based fluid:methanol = 0.3:2,70,68.4,172.9,0.65,[101]
ANFs/PPS,melt-blown spinning,60 (24 h),PPS:ANFs = 100:15,50,65.9,240.7,1.43,[102]
CFs/PPS,melt-blown spinning,80 (24 h),PPS:CFs = 1:1,,61.1,259.6,1.26,[103]
PPS-mGNFs,sea-island spinning,100 (8 h),PPS: mGNFs = 100:20,34,65.9,253,1.43,[104]
PPS-CSSS,dry-film forming process,100 (12 h),Crystalline PPS: fibrillated PTFE = 94:6,30,6%,10%,0.3,[39]
PPS-SSS,dry-film forming process,100 (12 h),Crystalline PPS: fibrillated PTFE = 94:6,18,3%,5%,0.2,[105]

File: data/literature_raw/literature_PMC6161240_table2.csv
Materials,Electrolyte Solution,Porosity and Uptake (%),Conductivity (S·cm−1) and Capacity (mAh·g−1),Main Goal/Achievement,Reference
PVDF,1 M (C2H5)3CH3NBF4 + AN,-/-,-/-,Study of multistep electrospinning technique on the fabrication of PVDF composite membranes;High specific power.,[30]
PVDF,"1 M LiPF6 in EC:DEC (1:1, w/w)",-/816,6.83 × 10−4/101.1 (0.5C),Performance comparison with a PVDF-PDA separator;Enhanced cycling performance.,[31]
PVDF,"1 M LiPF6 in EC:DEC (1:1, v/v)",7/-,-/-,Analysis of the migration mechanism of cation and anions through the separator;The separator allows the control of structural stability and ion mobility.,[32]
PVDF,"1 M LiPF6 in EC/DMC/EMCC (1:1:1, w/w/w)",-/-,-/95 (0.2C),Production of a PVDF membrane;Good capacity retention.,[33]
PVDF,1 M TEABF4 in AN/PC and 1 M LiPF6 in EC/DEC,80/-,1.8 × 10−2 (25 °C)/-,Manufacturing of a PVDF separator;Favorable mechanical properties.,[34]
PVDF,1 M LiBF4 in EC/DMC (50:50 wt. %),-/-,4.17 × 10−3 (20 °C)/-,Comparison of PVDF membrane performance with Nafigate separators.,[35]
PVDF,1 M LiPF6 in EC/DMC/DEC (1:1:1),78.9/427,1.72 × 10−3/164.3 (C/5),Synthesis of dual asymmetric structure separators;Improved electrolyte uptake and ionic conductivity.,[36]
PVDF,1 M LiPF6 in EC/DMC/DEC (1:1:1),-/-,-/447.36 (0.3C),Production of a solid state SCPC with a PVDF separator;High storage capacity and stability.,[37]
PVDF,-,-/-,-/-,Assembly of a PVDF separator for air-cathode as application in microbial fuel cells;Improved electricity generation.,[38]
PVDF,PVA/H2SO4,-/-,-/-,Production of a PVDF separator for piezoelectric supercapacitors;High mechanical strength and elevated capacitance.,[39]
PVDF,1 M NaClO4 in EC/DEC (1:1),81/34,7.38 × 10−4 (29 °C)/153,Production of an electroactive electrospun PVDF separator for sodium ion batteries.,[40]
PVDF,1 M LiPF6 in EC/DEC (1:1),70/66,1.5 × 10−3/102 (2C),Study of the effect of different PVDF copolymers as lithium ion battery separators.Demonstration of the relevance of β-phase content.,[41]
PVDF-TrFE,1 M LiPF6 in EC/DEC (1:1),72/84,1.1 × 10−3/118 (2C),,
PVDF-HFP,1 M LiPF6 in EC/DEC (1:1),56/79,1.3 × 10−1/107 (2C),,
PVDF-CTFE,1 M LiPF6 in EC/DEC (1:1),59/80,1.5 × 10−3/85 (2C),,
PVDF,[C2mim][NTf2],20/98,2.3 × 10−4 (25 °C)/74.6 (C/5),Preparation of PVDF separators using a green solvent and ionic liquid as the electrolyte.,[9]
PVDF-HFP,LiTFSI,48/248,5.2 × 10−5 (20 °C)/-,Application of disiloxane-based electrolytes on PVDF-HFP for the production of gel electrolyte separators;Good thermal and mechanical stability.,[42]
PVDF-HFP,LiNfO/BMImNfO,-/-,2.61 × 10−2/(100 °C)138.1 (C/4),Production of ionic liquid gel polymer electrolytes;High ionic conductivity.,[43]
PVDF-HFP,1 M LiPF6 in EC/DMC (1:2),70/247,3.2 × 10−3 (25 °C)/-,"Evaluation of the performance of PVDF-HFP, as a single polymer membrane. Understanding of the method of avoiding the formation of beads in the nanofibers of PVDF-HFP;Good electrolyte uptake.",[44]
PVDF-HFP,1 M LiPF6 in EC:DMC (1:1),78/86.2,1.03 × 10−3/145 (0.2C),Development of a PVDF-HFP gel polymer electrolyte membrane with honeycomb type porous structure;Excellent electrochemical performance.,[45]
PVDF-HFP,1 M LiPF6 in EC/DEC/EMC (1:1:1),-/-,-/-,Production of separators with controlled pore structure;Improved rates and cycling performances.,[46]
PVDF-CTFE,"1 M LiPF6 in EC:DMC:EMC (1:1:1, v:v)",74/-,7.51 × 10−4 (25 °C)/147 (0.2C),Preparation of a nanofiber-coated composite separator by electrospinning;High discharge capacity and good cycling stability.,[47]

File: data/literature_raw/literature_PMC6161240_table3.csv
Materials,Electrolyte Solution,Porosity and Uptake (%),Conductivity (S·cm−1) and Capacity (mAh·g−1),Main Goal/Achievement,Ref
PVDF (plasma-treated),1 M LiPF6 in EC/DMC (1:1),-/1200,-/-,Study of the effect of plasma treatment in PVDF separators;Improved electrolyte uptake and mechanical properties.,[48]
PE/PVDF,"1 M LiPF6 in EC:EMC:DEC (1:1:1, w:w:w)",-/-,0.89 × 10−3 (25 °C)/-,Investigation into the pore formation process in a coating layer for separators;Enhanced ionic conductivity.,[49]
PE/PVDF,"1.10 M LiPF6 in EC/PC/EP (3:1:6, v:v:v)",-/-,-/1436 (0.2C),Study of the electrochemical performance of PE/PVDF separators;Enhanced cycling performance.,[50]
PVDF/PP,1 M LiPF6 in EC/DMC (1:1),58/140,5.9 × 10−4/145 (0.5C),Coating of PVDF particles in the surface of a PP membrane;Increased electrolyte uptake.,[51]
PET/PVDF,"1 M LiPF6 in EC/DEC/DMC (1:1:1, w/w/w)",-/-,8.36 × 10−3/-,Investigation of the performance of a hot-pressed PET/PVDF separator;Excellent mechanical behavior.,[52]
PVDF/HEC,1 M LiPF6 in EC/DMC/EMC (1:1:1),-/135.4,8.8 × 10−4 (25 °C)/140,Preparation of a PVDF/HEC/PVDF membrane with a sandwich structure;High electrolyte uptake and ionic conductivity.,[53]
PVDF/PMMA,1 M LiTFSI in DME/DOL (1:1),-/294,1.95 × 10−3 (25 °C)/1711.8,Preparation of a sandwiched GPE based on PVDF and PMMA for lithium-sulfur batteries;High discharge capacity and cycle stability.,[54]
PDA/PVDF,"1 M LiPF6 in EC:DEC (1:1, wt:wt)",-/1160,9.62 × 10−4/104.5 (0.5C),Prove that the PDA coating can be promising for manufacturing electrospun nanofiber separators;Better cycling performance and elevated power capability.,[31]
PE/(PVDF/Al2O3),1 M LiPF6 in EC/DEC (1:1),"60.3/125, 314",1.14-1.23 × 10−3/-,Development of a multilayer coating for separators;Improvement of thermal stability and electrolyte wetting.,[55]
PI/PVDF/PI,1 M LiPF6 in EC/DEC/DMC (1:1:1),83/476,3.46 × 10−3/114.8 (0.5C),"Production of an electrospun sandwich-type separator;Superior porosity, electrolyte uptake, and ionic conductivity.",[56]
PVDF-HFP,1 M NaClO4 in EC/PC (1:1),-/-,3.8 × 10−3/291.1 (0.2C),Development of a PVDF-HFP-coated GF separator for sodium ion batteries;Good cycling performance.,[57]
PVDF-HFP,1 M LiPF6 in DMC/EMC/EC (1:1:1),53.5/106.9,8.34 × 10−4/131.33 (5C),Study of the effect of the drying temperature on the performance of the separator.,[58]
PP/(PVDF-HFP/SiO2),"1 M LiPF6 in DEC/EC (1:1, v/v)",-/-,7.2 × 10−4/-,Analysis on the effect of a PVDF-HFP/SiO2 coating layer for PP separators;Better electrolyte uptake and ionic conductivity.,[59]
PMMA/PVDF-HFP,1 M LiPF6 in EC:DMC (1:1),-/342,1.31 × 10−3/143 (0.2C),Investigation and analysis of a produced PMMA/PVDF-HFP electrolyte membrane;Exceptional thermal and electrochemical stability.,[60]
PVDF-HFP/PDA,LiPF6 in EC/DEC/DMC (1:1:1),72.8/254,1.40 × 10−3 (20 °C)/-,Production of a PVDF-HFP/PDA separator by a dip-coating method.,[12]
PVDF-HFP/PET,1 M LiClO4 in DMSO,-/282,6.39 × 10−3 (25 °C)/158 (0.1C),"Combination of PVDF-HFP with a SiO2 nanoparticle-modified PET matrix;Improved thermal stability, electrolyte uptake, and ionic conductivity.",[61]
PP/(AlO2/PVDF-HFP),"1 M LiPF6 in EC/DEC (1:1, v/v)",-/-,7.95 × 10−4/98.6 (0.2C),Inspection of the performance of a separator for PP membrane coating;Improved thermal stability.,[62]
γ-Al2O3/PVDF-HFP/TTT,1 M LiClO4 in EC/DEC (1:1),-/157,1.3 × 10−3/~100 (0.5C),Dip coating of a PE separator with γ-Al2O3/PVDF-HFP/TTT;Increased electrolyte uptake and ionic conductivity.,[13]
PP/PE/PP/PVDF-co-CTFE,"1 M LiPF6 in EC/DMC/DEC (1:1:1, v:v:v)",-/-,-/-,Fabrication of PVDF-co-CTFE nanofiber coatings for improving the performance of polyolefin separators;High electrolyte uptake and good wettability.,[63]

File: data/literature_raw/literature_PMC6161240_table4.csv
Materials,Fillers,Electrolyte Solution,Porosity and Uptake (%),Conductivity (S·cm−1) and Capacity (mAh·g−1),Main Goal/Achievement,Ref.
PVDF,Al2O3,1 M LiPF6 in EC/DEC/DMC (1:1:1),55.8/153.5,2.23 × 10−3 (25 °C)/114.2,"Production of a composite PVDF/Al2O3;High thermal stability and ionic conductivity, low discharge capacity decay.",[15]
PVDF,Al2O3,EC/DMC (1:1),-/230,1.24 × 10−3/151.97 (C),"Core-shellcomposite nonwoven separator of PVDF-HFP@Al2O3; high heat resistance up to 200 °Cwithout any shrinkage,",[65]
PVDF,Al2O3,"1 M LiPF6 in EC/DEC (1:1, v:v)",67/230,1.49 × 10−3/146.3 (0.2C),Separator-cathode assembly with PVDF/Al2O3;Good electrochemical performance.,[66]
PVDF,AlO(OH) nanoparticles,1 M LiPF6 in EC/DEC (3:7),-/65,-/-,Ceramic separator based on boehmite nanoparticles;Improved safety and wettability.,[67]
PVDF,BC,1 M LiTFSI in EC/DEC (1:1),-/-,4.2×10−3 (30 °C)/-,Preparation of GPEs based on cross-linkers;High ionic conductivity and thermal stability.,[68]
PVDF,Carbon,1 M LiTFSI and 0.1 M LiNO3 in DOL/DME (1:1),-/-,-/827 (0.5C),PVDF-C separator by phase inversion technique;Superior rate performance and stability.,[69]
PVDF,CNF,1 M LiTFSI in DOL/DME (1:1),-/119,-/1739.2 (C),Production of CNF/PVDF separators for Li-S batteriesGreat battery discharge capacity and cycling stability.,[20]
PVDF,Cellulose acetate/Al(OH)3,1 M LiPF6 in EC/DMC/EMC (1:1:1),68.6/403.9,2.85 × 10−3/151.97 (C),"Environmental friendly materials in a separator;High electrolyte uptake, ionic conductivity and cycling performance.",[70]
PVDF,DNA-CTMA,LiAsF6 in EC/EMC/DMC,-/-,-/-,PVDF/DNA-CTMA membrane as a solid polymer/gel electrolyte separator;Improved thermal and mechanical properties.,[71]
PVDF,LiPVAOB,"1 M LiPF6 in EC/DMC/EMCC (1:1:1, w:w:w)",-/88.5,2.6 × 10−4/120 (0.2C),Composite gel polymer electrolyte PVDF/LiPVAOB membrane;Good ionic conductivity.,[33]
PVDF,Nanoclays/PVP,1 M LiPF6 in EC/DMC (1:1),87.4/553.3,-/-,Study of the influence of solvents in the separatorHigh porosity and uptake.,[72]
PVDF,NCC,1 M LiPF6 in EC/DMC (1:1),-/-,3.73 × 10−3 (25 °C)/-,Preparation of NCC-PVDF separators by phase inversion;Improved wettability and mechanical properties.,[73]
PVDF,MA groups,1 M LiPF6 in EC/DMC/EMC (1:1:1),67.4/-,1.48 × 10−3/136 (0.2C),Study of the addition of MA groups to the PVDF structure;High ionic conductivity.,[74]
PVDF,MMT,1 M LiPF6 in EC/EMC/DEC (1:1:1),84.08/333,4.20 × 10−3 (25 °C)/144,Effect of different contents of MMT filler in PVDF separators;High ionic conductivity and porosity.,[75]
PVDF,MOF-808,-,-/-,1.56 × 10−4 (65 °C)/-,Production of a MOF/polymer membrane;Good mechanical properties and durability.,[76]
PVDF,Octaphenyl-POSS,1 M LiPF6 in EC/DMC/EMC (1:1:1),66.1/912,4.2 × 10−3/145.8 (0.5C),"Electrospun membrane with octaphenyl-POSS particles;Increased uptake and porosity, high ionic conductivity.",[77]
PVDF,Polyether (PEGDA+PEGMEA),1 M LiPF6 in EC/DMC/EMC (1:1:1),-/230,~1.4 × 10−3 (25 °C)/93 (0.5C),Preparation of GPEs with PVDF and polyethers.,[78]
PVDF,PMIA,"1 M LiPF6 in EC/DMC/EMC (1:1:1, w:w:w)",-/-,8.1 × 10−4/135.29 (0.2C),"Composite sandwich type separator, by electrospinning;High capacity retention and good rate performance.",[79]
PVDF,P-PAEK,1 M LiPF6 in EC/DMC (1:1),71.7/123.7,/141.6 (C/2),Development of a P-PAEK/PVDF separatorHigh wettability and electrolyte uptake.,[80]
PVDF,PFSA,1 M LiPF6 in EC/DMC/EMC (1:1:1),-/-,1.53 × 10−3/137.9 (C),PVDF/PFSA blend membrane;High stability and discharge capacity.,[81]
PVDF,rGO,1 M LiTFSI + 0.1 M LiNO3 in DME/DOL (1:1),71/380,/646,Double-layer PVDF/rGO membrane by electrospinning; High safety and cycling stability.,[82]
PVDF,SiO2,1 M LiPF6 in EC/DMC/EMC (1:1:1),54.1/279.5,-/175.7,"Synthesis of a composite separator with SiO2;High wettability, uptake and thermal/mechanical stability.",[17]
PVDF,SiO2,1 M LiPF6 in EC/EMC (1:1 in volume),70/370,2.6 × 10−3/132 (C),Addition of SiO2 nanoparticles on PVDF membranes;Improvement of wettability and ionic conductivity.,[83]
PVDF,SiO2,"1 M LiPF6 in EC/DEC (1:1, v:v)",85/646,7.47 × 10−3/159 (0.2C),Electrospun PVDF/SiO2 composite separator;Excellent thermal stability and high ionic conductivity.,[84]
PVDF,SnO2,1 M LiPF6 in EC/DMC (1:1 w:w),-/-,-/-,Use of SnO2 nanoparticles in a PVDF electrospun separator;Good cycling performance.,[85]
PVDF,ZnO,1 M LiPF6 in EC/EMC (1:2),-/-,-/-,Piezo-separator for integration on a self-charging power cell;Enhanced electrochemical performance.,[86]
PVDF,ZnO,1 M LiPF6 in EC/DEC (1:1),-/-,-/-,Piezo-separator for self-charging power cells;Stable and efficient performance.,[87]
PVDF,ZrO2/PEO,1 M LiTFSI in DOL/DME (1:1),-/147.3,3.2 × 10−4 (25 °C)/1429 (0.2C),GPE for lithium-sulfur batteries;High discharge capacity and rate performance.,[88]
PVDF-HFP,Al2O3,0.5 M NaTf/EMITf,-/-,6.3–6.8 × 10−3 (25 °C)/-,Introduction of Al2O3 in a gel polymer electrolyte;Improved mechanical properties.,[14]
PVDF-HFP,Al2O3,1 M LiPF6 in EC/DEC +2% VC,-/372,1.3 × 10−3/155 (0.5C),Colloidal Al2O3 composite separator; enhancement of the mechanical strength of the PVDF-HFP separator.,[89]
PVDF-HFP,Al2O3,1 M LiPF6 in EC/DMC/EMC (v:v:v = 1:1:1),-/420,4.7 × 10−4/109 (4C),"Production of a low cost membrane, with a simple and easy scalable manufacturing process;High electrolyte uptake and good electrochemical stability and performance.",[90]
PVDF-HFP,Al(OH)3,"1.15 M LiPF6 in EC/EMC (3:7, v:v)",84/127,10−3/81 (C/2),Upgrading the battery safety operation by the addition of metal hydroxides in composite separators;Suitable electrolyte uptake.,[91]
PVDF-HFP,Al2O3/CMC,1 M LiPF6 in EC/DEC/PC/EMC (2:3:1:3),42.7/-,9.3 × 10−4 (25 °C)/-,Composite separator with Al2O3/CMC;Safer and more stable separators.,[92]
PVDF-HFP,BN,1 M LiPF6 in EC/DEC (1:1),-/-,-/150 (0.2C),3D separator; improved cycling stabilitywith lower voltage polarization,[93]
PVDF-HFP,CA,1 M LiPF6 in EC/DMC,85/310,1.89 × 10−3/136 (8C),Porous and honeycomb-structured membrane; higher lithium-ion transferencenumber and improved rate performance,[94]
PVDF-HFP,Clay,"1 M LiPF6 in EC/DEC/EMC (1:1:1, v:v:v)",-/-,1.49 × 10−3/-,"New technique to incorporate clay sheets in a PVDF-HFP matrix, as separator;Thermal stability and higher ionic conductivity.",[95]
PVDF-HFP,EMImNfO-LiNfO,-,-/-,3.92 × 10−4/(20 °C)57 (C),"Introduction of anion-based IL and lithium salt in a GPE;High thermal stability, good electrochemical properties.",[96]
PVDF-HFP,GO,1 M LiPF6 in EC/DEC/EMC (1:1:1),-/71,1.115 × 10−3 (25 °C)/-,Addition of GO in separators to increase thermal properties; improved electrochemical and mechanical properties.,[97]
PVDF-HFP,Graphene,1 M LiPF6 in EC/DMC/EMC (1:1:1),88/470,3.61 × 10−3/149 (C),"PVDF-HFP/graphene GPE by NIPS;Increased porosity, uptake and ionic conductivity.",[18]
PVDF-HFP,HMSS,1 M LiPF6 in EC/DEC (1:1),~70/285,2.57 × 10−3 (25 °C)/-,Development of PVDF-HFP with HMSS separators;Increased wettability and porosity.,[98]
PVDF-HFP,"Li1,3Al0,3Ti1,7(PO4)3",1 M LiTFSI + 0.25 M LiNO3 in DME/DOL (1:1),34/143.9,8.8 × 10−4 (25 °C)/1614,Ceramic/polymer membrane for lithium-sulfur cells;High ionic conductivity and discharge capacity.,[99]
PVDF-HFP,LiTSFI/SN,-,-/-,1.97 × 10−3 (20 °C)/-,Production of supercapacitors with GO electrodes and GPE;High ionic conductivity.,[100]
PVDF-HFP,LLTO,1 M LiPF6 in EC/DMC/EMC (1:1:1),69.8/497,13.897 × 10−3 (25 °C)/155.56,Incorporation of LLTO in a PVDF-HFP separator;Improved ionic conductivity.,[101]
PVDF-HFP,PI,1 M LiPF6 in EC/DMC (1:1),73/350,1.46 × 10−3/-,"Evaluation of a bicomponent electrospinning method to produce the separator,Good physical properties and improved electrochemical stability.",[102]
PVDF-HFP,PET/SiO2,1 M LiPF6 in EC/DEC (1:1),60/-,9.3 × 10−4/-,"Separator with an organized porous structure, with benefits for cell operation at high C-rates;Excellent cell performance.",[103]
PVDF-HFP,MgAl2O4,"1 M LiPF6 in EC:DEC (1:1, v:v)",-/-,2.80 × 10−3/140 (0.1C),Influence of different quantities of the MgAl2O4 filler in the membrane;Good ionic conductivity.,[104]
PVDF-HFP,MgAl2O4,"1 M LiPF6 in EC/DEC (1:1, w:w)",60/81,10−3 (30 °C)/140 (C/10),MgAl2O4 as filler of thin and flexible separator;Good thermal stability and stable cycling performance.,[105]
PVDF-HFP,Mg(OH)2,"1.15 M LiPF6 in EC/EMC (3:7, v:v)",64/115,8.08 × 10−4/105 (C/2),Upgrading the battery safety operation by the addition of metal hydroxides in composite separators;High thermal stability and good capacity retention.,[106]
PVDF-HFP,MMT,"1 M LiPF6 in EC/DEC (1:1, v:v)",40/251,9.01 × 10−4/105 (0.1C),Use of montmorillonite as filler;High thermal stability and stable cycling performance.,[107]
PVDF-HFP,NaA,"1 M LiPF6 in EC/DEC (1:1, v:v)",65/194,2.1 × 10−3/-,Separator with incorporation of NaA zeolite;Excellent thermal stability and wettability.,[108]
PVDF-HFP,NaAlO2,0.5 M NaTf/EMITf,-/-,5.5–6.5 × 10−3 (25 °C)/-,Introduction of NaAlO2 in a gel polymer electrolyte;Improved ionic conductivity.,[14]
PVDF-HFP,m-SBA15,1 M LiPF6 in EC/DEC (1:1),-/82.83,3.23 × 10−3/156 (0.1C),A PVDF-HFP composite membrane with m-SBA15 as filler;High coulomb efficiency.,[109]
PVDF-HFP,m-SBA15,1 M LiPF6 in EC/DEC (1:1),-/85.36,3.78 × 10−3/198.6 (0.1C),Effect of the addition of a silica filler on a PVDF-HFP composite matrix separator;High coulomb efficiency.,[110]
PVDF-HFP,OIL,1 M LiPF6 in EC/DEC (1:1),-/13,2 × 10−3 (25 °C)/141 (C),"Synthesis of OIL from a phenolic epoxy resin;Non-flammability, good cell performance.",[111]
PVDF-HFP,SiO2,1 M LiPF6 in EC/DMC (1:2),65.41/217,-/124.5 (C),Synthesis of dual asymmetric structure separators with SiO2 particles;High thermal stability and electrolyte uptake.,[16]
PVDF-HFP,SiO2,1 M LiPF6 in DMC/EMC/DC/VC (46.08:22.91:27.22:3.79),26.7/202,8.47 × 10−4 (25 °C)/154.4,Composite separator with SiO2;Improved thermal stability and cycling performance.,[112]
PVDF-HFP,TiO2,"1 M LiPF6 in EC/DMC/EMC (1:1:1, v:v:v)",58/330,3.45 × 10−3/122 (10C),Evaluation of the performance of a nanocomposite polymer membrane with addition of TiO2;Excellent electrochemical performance.,[85]
PVDF-HFP,ZrO2,1 M LiPF6 in EC/DEC (1:1),71/182,1.48 × 10−3 S·cm−1 (25 °C)/126.8 mAhg−1 (0.5C),"Preparation of ZrO2/PVDF-HFP by the dip-coating methodHigh wettability, ionic conductivity, and thermal resistance.",[113]
PVDF-HFP,ZrO2,1 M LiPF6 in EC/EMC (1:3),-/-,2.06 × 10−3 (25 °C)/149.7,Improvement of the electrochemical properties of a electrospun membraneHigh uptake and ionic conductivity.,[114]
PVDF-HFP,ZrO2,1 M LiPF6 in EC/DEC/DMC (1:1:1),87.53/351.2,3.2 × 10−4/646 (0.2C),Inorganic fibers as substrates to separators;High thermal stability and good mechanical properties.,[115]
PVDF-HFP,ZrO2,1 M LiPF6 in EC/DMC (1:1),60/160,10−3 (25 °C)/75 (C),Development of thin and flexible ZrO2 separatorsHigh porosity and thermal stability.,[116]
PVDF-HFP,ZrO2,1 M LiPF6 in EC/DMC (1:1),95.7/481,2.695 × 10−3 (25 °C)/-,Incorporation of ZrO2 in PVDF-HFP electrospun membranes;High ionic conductivity and cycling stability.,[117]
PVP/PVDF,Black carbon nanoparticles,6 M KOH,-/-,-/-,Production of separators for supercapacitor applicationsImproved thermal and mechanical properties.,[19]
PP/PVDF-HFP,PMMA,"1 M LiPF6 in EC/DMC (1:1, v:v)",77.9/212,1.57 × 10−3/138 (0.2C),Physical and electrochemical performances of a PP/PVDF-HFP/PMMA composite separator;Enhanced thermal stability and electrolyte uptake.,[52]
PP/PVDF-HFP,SiO2,"1 M LiPF6 in EC/DEC (1:1, v:v)",-/290,1.76 × 10−3/150 (0.2C),"PP/PVDF-HFP separator, with the inclusion of SiO2 nanoparticles;Favorable chemical stability and discharge capacity.",[118]
PI/PVDF-HFP,TiO2,"1 M LiPF6 in EC/DEC (1:1, v:v)",-/-,1.88 × 10−3/161 (0.5C),"Electrospun PI/PVDF-HFP membrane, with addition of TiO2 nanoparticles;Excellent electrochemical properties.",[119]

File: data/literature_raw/literature_PMC6161240_table5.csv
Materials,Blends,Electrolyte Solution,Porosity and Uptake (%),Conductivity (S·cm−1) and Capacity (mAh·g−1),Main Goal/Achievement,Ref
PVDF,HDPE,1 M LiPF6 in EC/DEC/DMC (1:1:1),58/260,2.54 × 10−3 S·cm−1 (25 °C)/156.1 mAhg−1(0.1C),Production of a sponge-like PVDF/HDPE film;High ionic conductivity and cycling performance.,[121]
PVDF,HTPB-g-MPEG,1 M LiPF6 in EC/DMC/EMC (1:1:1),56/350,3.1 × 10−3/116 (C),Enhancement of the stability of entrapped liquid electrolyte and corresponding ion conductivity.,[122]
PVDF,MC,"1 M LiPF6 in EC/DEM/EMC (1:1:1, w:w:w)",-/138.6,1.5 × 10−3/110 (C),PVDF composite separator with cellulose material;Excellent electrochemical performance.,[123]
PVDF,MEP,1 M TEABF4 in AN/PC and 1 M LiPF6 in EC/DEC,77/-,1.3 × 10−2/-,"Manufacturing by phase inversion, with MEP as a cross-linking agent;Good mechanical strength.",[34]
PVDF,NCC,1 M LiFAP in EC/DMC (1:1),-/-,-/-,Separators with applications in hybrid electric vehicles;Favorable performance at high-voltage cells.,[124]
PVDF,NCC,1 M LiPF6 in EC/DMC (1:1),-/-,-/108 (1C),Separators with applications in hybrid electric vehicles;Influence on high-rate cell operation.,[125]
PVDF,PAN,1 M LiPF6 in EC/DMC/DEC (1:1:1),77.7/414.5,2.9 × 10−3 (25 °C)/-,Improved thermal and mechanical properties; High cycling stability.,[126]
PVDF,PAN,1 M LiPF6 in EC/DMC/EMC (1:1:1),-/320,1.45 × 10−3/145.71 (0.2C),Production of an electrospun blended membrane;High thermal and mechanical stability.,[127]
PVDF,PBA,1 M LiPF6 in EC/DEC/DMC (1:1:1),-/120,8.1 × 10−4 (25 °C)/95 (0.1C),Preparation of cross-linked PBA/PVDF GPE; Good cycling stability.,[128]
PVDF,PDMS-g-(PPO-PEO),"1 M LiPF6 in EC/DMC/EMC (1:1:1, w:w:w)",80.1/512,4.5 × 10−3/120 (1C),Porous separator;Good electrochemical stability.,[129]
PVDF,PEGDA,1 M LiPF6 in EC/DMC (1:1),-/-,3.3 × 10−3/117 (0.1C),Separator produced by thermal polymerization;High capacity retention.,[130]
PVDF,PEO,1 M LiPF6 in EC/DMC (1:1),/530,-/-,Production of blended membranes by electrospinning; improved conductivity and uptake.,[131]
PVDF,PEO,1 M LiPF6 in EC/DMC (1:1),-/527,-/-,"Development of electrospun membranes;High electrolyte uptake, low shutdown temperature.",[132]
PVDF,PET,-,80/270,-/-,Synthesis of a hybrid separator;High wettability and electrolyte uptake.,[133]
PVDF,PI,1 M LiPF6 in EC/PC/DEC/VC (35.4:17.2:45.1:2.3),-/-,1.3 × 10−3/141,Preparation of the separator by electrospinning;Improved thermal stability and mechanical properties.,[134]
PVDF,PMMA/CA,"1 M LiPF6 in EC/DMC (1:1, w:w)",99.1/323,-/-,Elevated porosity and electrolyte uptake.,[135]
PVDF,P(MMA-co-PEGMA),"1 M LiPF6 in EC/EMC/DMC (1:1:1, w:w:w)",-/372,3.01 × 10−3/-,Porous separator;Improved capacity retention.,[136]
PVDF,PMMA/SiO2,-,80.1/293.2,1.97 × 10−3/-,Evaluation of the effect of a PMMA and SiO2 blend on a PVDF electrospun membrane as a separator;High electrolyte uptake and improved ionic conductivity.,[137]
PVDF,PVP,1 M Et4N-BF4/PC,-/360,1.8 × 10−3 (25 °C)/-,Separators for supercapacitors;High uptake and power density.,[138]
PVDF,TAIC,1 M TEABF4 in AN/PC and 1 M LiPF6 in EC/DEC,75/-,1.4 × 10−2/-,"Manufacturing of separator by phase inversion, with TAIC as cross-linking agent.High ionic conductivity.",[34]
PVDF-TrFE,PEO,1 M LiTFSI in PC,44.5/107,5.4 × 10−4/124 (C/5),Research on the physical and chemical properties of a PVDF-TrFE/PEO blendFavorable cycling performance.,[139]
PVDF-HFP,CA,"1 M LiPF6 in EC/DMC/EMC (1:1:1, v:v:v)",66.36/355,6.16 × 10−3/138 (0.2C),"Investigation of the use of CA from waste cigarette filters, in PVDF-HFP membranes;Good electrochemical performance and excellent thermal stability.",[140]
PVDF-HFP,HDPE,-,71/300,2.97 × 10−3 (25 °C)/140.5 (C),Preparation of the separator by non-solvent-induced phase separation;High ionic conductivity.,[141]
PVDF-HFP,PANI,1 M LiPF6 in EC/DMC (1:1),83/270,1.96 × 10−3/-,"High thermal stability, electrolyte uptake, and ionic conductivity",[142]
PVDF-HFP,PEG/PEGDMA,"1 M LiClO4 in EC/DEC (1:1, v:v)",71/212,1.70 × 10−3/-,Investigation into a strengthened electrospun nanofiber membrane separator;High porosity and electrolyte uptake.,[143]
PVDF-HFP,PLTB,"1 M LiPF6 in EC/DMC (1:1, v:v)",70/260,1.78 × 10−3/138 (0.5C),Excellent electrochemical performance.,[144]
PVDF-HFP,PSx-PEO3,"1 M LiTFSI in EC/DMC (1:1, w:w)",-/520,4.2 × 10−4 (20 °C)/123 (C),"Production of a safe PVDF-HFP blended membrane, which can be sprayed;Elevated electrolyte uptake.",[145]
PVDF-HFP,PVSK,1 M LiTFSI + 0.25 M LiNO3 in DME/DOL (1:1),27/-,-/1220,Improved cycling performance.,[146]
PVDF-HFP,PVC,1 M LiPF6 in EC/DMC (1:2),62/230,1.58 × 10−3/125 (0.1 C),Tri-layer polymer membrane;Good mechanical and thermal stability.,[44]
PEI/PVDF,x-PEGDA,1 M LiPF6 in EC/DMC/EMC (1:1:1),64.6/235.6,1.38 × 10−3 (25 °C)/160.3 (0.2C),"Production of x-PEGDA-coated PEI/PVDF membranes; high wettability, porosity, and ionic conductivity.",[147]
